Repository: sctyner/sctyner.github.io

# Sustain
Personal blog built with [Bootstrap](http://getbootstrap.com/), powered by [Jekyll](http://jekyllrb.com/) and freely
hosted in [Github pages](https://pages.github.com/).

## View the live demo

[Sustain Live Demo](https://biomadeira.github.io/sustain)

## Screenshots

**Home page**
**Blog page**
**Post page**
**Projects page**

## How to use it

Simply clone/fork this repository, and then run `jekyll serve` inside the directory.
Edit the site attributes in *_config.yml* and edit the various entries in *_includes/* and *_posts/*.

## Thanks 

Profile picture from [pexels](https://www.pexels.com/photo/portrait-black-african-ethnicity-person-9494/).

File: static/dat/glass_sample.csv (part 1 of 2)
pane,Piece,Rep,Li7,Na23,Mg25,Al27,K39,Ca42,Ti49,Mn55,Fe57,Rb85,Sr88,Zr90,Ba137,La139,Ce140,Nd146,Hf178,Pb208,mfr
P1,1,1,1.43,100440,23960,2914,1192.4,67180,179.6,18.17,674,1.92,33.53,47.97,11.83,4.52,9.76,3.83,1.26,1.09,M1
P1,1,2,1.28,100200,23940,2894,1193.2,67060,178.8,17.93,675,1.98,33.62,47.77,11.59,4.57,9.86,3.89,1.237,1.005,M1
P1,1,3,1.54,100800,23990,2891,1201.9,66630,174.8,18.21,666,2.02,33.28,45.07,11.33,4.62,9.83,3.91,1.188,1.059,M1
P1,1,4,1.69,100530,23790,2882,1198,66410,174.9,18.11,680,2.11,33.44,44.5,11.63,4.38,9.89,3.52,1.183,1.061,M1
P1,1,5,1.85,100470,24080,2908,1201,66910,181.6,18.12,672,2.04,34.07,47.8,11.67,4.53,9.87,3.95,1.27,1.053,M1
P1,2,1,1.46,99750,24150,2953,1195.1,67730,175,18.26,687,2.04,34.11,49.7,11.63,4.57,9.81,3.7,1.34,1.072,M1
P1,2,2,1.79,99230,23960,2939,1199.6,68030,172.7,18.72,674,2,33.77,50.6,11.63,4.58,9.76,3.78,1.34,1.058,M1
P1,2,3,1.68,100690,24310,2913,1213.1,67800,176.2,18.03,677,2.01,33.88,49.21,11.44,4.56,9.59,3.88,1.32,1.024,M1
P1,2,4,1.55,100890,24030,2914,1230.9,68010,178,18.05,669,2.12,34.05,49.5,11.76,4.57,9.87,3.76,1.33,1.075,M1
P1,2,5,1.64,100410,24030,2925,1216.2,68060,178.2,18.45,677,2.12,33.51,50.35,11.9,4.55,9.91,3.95,1.32,0.999,M1
P1,2,6,1.46,100320,24040,2920,1217.1,67650,180,18.2,669,2.06,33.75,50.8,11.34,4.59,9.82,3.74,1.285,1.045,M1
P1,2,7,1.55,100960,23930,2907,1228.1,68290,181.6,18.48,698,2.15,34.02,50.7,12.16,4.72,9.83,3.9,1.256,1.066,M1
P1,2,8,1.93,100590,23860,2884,1237.3,67570,180.1,18.27,669,2.05,33.42,50.6,12,4.59,9.7,3.86,1.302,1.038,M1
P1,2,9,1.91,100950,23810,2895,1221.8,67030,175.5,18.02,681,2.13,33.74,49.1,12.08,4.57,9.96,3.75,1.325,1.092,M1
P1,2,10,1.78,100780,23880,2897,1231,67810,180.3,18.71,678,2.01,33.91,49.6,11.98,4.56,9.64,4,1.37,1.084,M1
P1,2,11,1.9,100680,23900,2894,1243.4,68190,178.5,18.31,673,2.11,33.96,50.3,11.79,4.41,9.9,4.06,1.42,1.018,M1
P1,2,12,1.96,101340,23820,2911,1247.3,68240,166.9,17.86,672,2.03,34.4,50.19,11.86,4.62,9.86,3.95,1.32,1.097,M1
P1,2,13,1.86,101030,23630,2877,1246,67220,171.9,18.29,673,2.06,33.56,48.6,11.62,4.44,9.66,3.71,1.29,1.039,M1
P1,2,14,2.01,101050,23690,2871,1240.5,67850,183.8,18.62,686,2.1,33.81,49.34,11.98,4.56,9.9,4.05,1.288,1.091,M1
P1,2,15,1.54,100610,23930,2907,1225.5,68340,176.7,18.48,674,2.05,33.89,50.74,11.93,4.5,10.01,3.99,1.31,1.098,M1
P1,2,16,1.58,101030,23900,2903,1233,68450,180.7,18.47,678,2.14,34.04,49.9,11.72,4.3,9.85,4.05,1.376,1.086,M1
P1,2,17,1.73,101170,23870,2903,1249,68600,178.8,18.44,665,1.99,33.99,49.5,11.98,4.6,9.97,3.79,1.334,1.079,M1
P1,2,18,1.62,101330,23850,2893,1245.5,68610,177.5,18.37,669,2.15,33.71,48.69,12.89,4.67,9.93,4.19,1.23,1.089,M1
P1,2,19,1.42,100820,23960,2885,1239.1,68010,181.6,18.46,685,2,33.29,50.22,11.95,4.53,9.73,3.85,1.26,1.073,M1
P1,2,20,1.68,101090,23960,2900,1232,68160,179.9,18.55,676,2.08,34.17,48.9,11.68,4.57,9.9,3.8,1.27,1.066,M1
P1,3,1,1.41,97940,24180,2990,1206.6,69900,184.7,18.41,680,1.88,34.48,51.9,11.58,4.58,9.92,3.91,1.33,1.105,M1
P1,3,2,1.44,98760,24270,2986,1214.7,70090,181.2,18.57,682,2.03,34.84,48,11.51,4.52,9.8,4.02,1.279,1.109,M1
P1,3,3,1.47,98750,24190,2975,1212.8,69450,176.1,18.28,691,2.02,34.88,52.2,11.8,4.55,9.94,4.14,1.4,1.036,M1
P1,3,4,1.46,99330,24040,2979,1203.3,69320,182.7,18.45,679,2.13,34.28,50.9,11.7,4.71,9.72,4.03,1.36,1.086,M1
P1,3,5,1.49,98850,23830,2956,1221.8,69560,184.7,18.63,677,2.2,34.71,50.8,11.53,4.56,9.86,3.97,1.37,1.041,M1
P1,4,1,1.74,99080,23790,2889,1201,67560,181.1,18.23,651,2.1,33.08,48,11.77,4.52,9.78,3.9,1.26,1.054,M1
P1,4,2,1.67,99750,23860,2827,1217,66390,181.5,18.24,685,2.18,33.04,49.15,11.48,4.35,9.48,3.99,1.29,1.142,M1
P1,4,3,1.74,99420,23740,2870,1216.3,67460,173.1,18.49,657,1.98,32.94,49.15,11.83,4.51,9.65,3.82,1.33,1.111,M1
P1,4,4,1.76,100170,23600,2805,1224.8,66620,177.6,18.6,673,2.26,32.69,47.6,10.89,4.21,9.59,3.62,1.245,1.108,M1
P1,4,5,1.53,99580,23660,2849,1219.3,67000,178.2,17.76,674,2.11,33.33,47.76,11.61,4.32,9.75,3.88,1.24,1.097,M1
P1,5,1,1.52,99650,23730,2834,1213.4,66470,174.5,18.23,660,2.13,32.37,46.3,11.73,4.18,9.71,3.58,1.2,1.097,M1
P1,5,2,1.44,99540,23800,2872,1212.4,67580,177.3,18.43,671,2.04,33.17,48.1,11.53,4.58,9.76,3.91,1.37,1.085,M1
P1,5,3,1.87,100160,23530,2806,1214.5,66190,178.6,18.42,675,2.11,32.85,47.1,11.73,4.12,9.59,3.72,1.35,1.136,M1
P1,5,4,1.33,99990,23620,2874,1219.8,67130,176.8,18.39,674,2.1,33.25,49.2,10.56,4.46,9.72,3.69,1.3,1.13,M1
P1,5,5,1.74,100600,23590,2808,1216.5,65900,177.1,18.25,650,2.11,32.77,47.7,11.47,4.25,9.81,3.54,1.24,1.112,M1
P1,6,1,1.71,99410,23500,2797,1216,66030,174.2,18.35,669,2.12,32.58,42.4,11.29,4.22,9.41,3.66,1.17,1.106,M1
P1,6,2,1.64,99850,23420,2762,1220.1,65690,174.2,18.15,665,2.09,32.42,42.25,11.31,4.23,9.63,3.79,1.12,1.071,M1
P1,6,3,1.94,100850,23330,2747,1221.2,64780,172.1,18.08,660,2.09,32.06,41.9,11.17,4.16,9.63,3.64,1.11,1.037,M1
P1,6,4,1.93,99560,23580,2789,1215.7,65970,175.8,18.09,670,2.1,32.15,47,11.54,4.38,9.65,3.61,1.16,1.11,M1
P1,6,5,1.57,100100,23310,2761,1230.3,66080,176.7,18.26,668,2.14,32.47,45.3,11.37,4.25,9.8,3.75,1.194,1.104,M1
P1,7,1,2.05,101690,22880,2633,1242.6,62760,160.1,18.16,653,2.21,30.22,41.6,11.53,3.99,9.44,3.53,1.105,1.063,M1
P1,7,2,2.3,101670,22980,2668,1230.1,62970,170.2,18.28,662,2.11,31.31,43.6,10.94,4.27,9.51,3.46,1.2,1.129,M1
P1,7,3,1.83,102160,23060,2652,1239,63470,172.1,18.13,678,2.18,30.18,44.8,10.24,4.05,9.42,3.41,1.185,1.095,M1
P1,7,4,2,100750,23050,2671,1235.1,63550,163.5,17.69,682,2.07,31.22,44.6,10.89,4.04,9.41,3.58,1.23,1.088,M1
P1,7,5,1.81,100910,23110,2684,1233.1,63620,169.8,17.9,659,2.02,31.41,43.9,10.49,4.21,9.38,3.21,1.204,1.104,M1
P1,8,1,1.58,100880,23260,2699,1224.1,63910,173.1,17.8,682,2.16,31.77,42.7,11.1,4.02,9.36,3.39,1.21,1.132,M1
P1,8,2,1.88,101270,23210,2685,1231.5,63800,173.4,18,650,2.06,31.93,41.88,11.22,4.12,9.61,3.55,1.14,1.118,M1
P1,8,3,1.7,101360,23220,2692,1224.2,63780,170.1,17.79,670,1.97,31.25,42.8,11.37,4.13,9.74,3.59,1.066,1.154,M1
P1,8,4,1.67,101370,23090,2678,1226.3,63590,165.9,18.32,652,2.1,31.4,40.13,11.04,3.98,9.59,3.6,1.18,1.09,M1
P1,8,5,1.74,101260,23130,2693,1234.9,63950,168.6,18.29,660,2,31.19,43.4,10.51,4.04,9.63,3.56,1.21,1.125,M1
P1,9,1,1.74,100970,23130,2701,1225.4,64040,168.3,18.3,665,2.12,31.64,45.6,11.38,4.09,9.59,3.6,1.16,1.129,M1
P1,9,2,1.68,101510,23160,2708,1238.7,64200,169.5,18.16,676,2.05,31.11,44.4,11.47,4.13,9.6,3.3,1.13,1.127,M1
P1,9,3,1.88,102230,23090,2679,1245.3,63660,167.3,18.1,657,2.08,31.23,43.9,10.36,4.04,9.59,3.8,1.109,1.08,M1
P1,9,4,1.66,101740,23060,2717,1246.7,64370,170.4,18.25,666,2.1,32.03,43.3,11.46,4.18,9.49,3.33,1.17,1.122,M1
P1,9,5,1.29,101380,23210,2720,1234.4,64510,171.7,18.1,665,2.16,32.22,45.1,11.29,4.12,9.55,3.34,1.14,1.106,M1
P1,10,1,1.53,101590,23200,2709,1235.7,63720,172.7,18.01,677,2.08,31.61,45.9,10.82,4.14,9.42,3.58,1.12,1.136,M1
P1,10,2,1.98,102120,23060,2704,1248.8,63960,173.6,17.96,671,2.05,31.65,43.2,11.5,4.11,9.59,3.74,1.18,1.166,M1
P1,10,3,1.93,102170,22930,2687,1231.9,63900,169.8,17.85,657,2.01,31.15,45.45,11.17,4.08,9.49,3.29,1.3,1.113,M1
P1,10,4,2.01,101640,22920,2677,1240.4,63040,163,17.74,674,2.09,30.7,44.1,10.45,4.06,9.4,3.56,1.2,1.074,M1
P1,10,5,1.69,101590,22900,2691,1239.3,63420,177.9,18.13,658,2.06,31.17,42.8,10.8,3.95,9.7,3.31,1.091,1.11,M1
P1,11,1,1.4,101200,23020,2725,1225.3,63920,173.8,18.05,664,2.13,31.02,45.8,10.96,4.21,9.44,3.35,1.12,1.067,M1
P1,11,2,1.84,102340,23160,2715,1232.2,64040,170,18.6,665,2.13,31.28,45.8,11.28,4.1,9.77,3.53,1.18,1.105,M1
P1,11,3,1.67,101660,23130,2699,1234.5,64020,179.6,18.43,675,2.01,31.8,45.1,11.37,4.07,9.62,3.41,1.13,1.09,M1
P1,11,4,2.21,102660,23150,2709,1242,64190,177.1,18.11,661,2.13,31.81,45.4,10.76,4.03,9.61,3.42,1.19,1.102,M1
P1,11,5,1.78,101920,23070,2724,1242.2,64350,172.7,18.26,662,2.11,31.67,45.5,10.9,3.94,9.38,3.64,1.14,1.05,M1
P1,12,1,1.7,100690,23090,2695,1227.7,63770,172.7,18.11,656,2.06,31.41,43.4,10.85,4.09,9.64,3.66,1.12,1.083,M1
P1,12,2,1.12,102120,23220,2712,1236.3,64200,174.8,18.28,664,2.06,31.92,40.92,11.57,4.2,9.66,3.7,1.08,1.106,M1
P1,12,3,1.89,102220,23200,2716,1237,64560,175.5,18.43,649,1.91,31.66,45.8,11.02,4.2,9.57,3.48,1.153,1.12,M1
P1,12,4,1.76,101880,23090,2709,1235.6,64250,166.4,18.08,666,2.13,31.79,43.81,11.52,4.13,9.57,3.65,1.23,1.089,M1
P1,12,5,1.69,100820,23190,2729,1232.5,64580,172.2,18.18,651,2.05,31.44,41.6,11.12,4.17,9.62,3.77,1.05,1.12,M1
P1,13,1,1.91,99900,23410,2812,1219.1,66280,185,18.38,663,2.16,32.32,47.4,11.02,4.29,9.88,3.79,1.25,1.083,M1
P1,13,2,1.47,99960,23420,2812,1218,66460,172.8,17.86,657,1.96,32.65,46.8,11.3,4.31,9.66,3.51,1.26,1.039,M1
P1,13,3,1.47,100890,23370,2785,1215.9,65260,174,17.97,671,2.11,32.17,46.4,10.97,4.2,9.83,3.64,1.3,1.099,M1
P1,13,4,1.13,101030,23540,2803,1214.9,65470,178.1,18.46,650,2.08,32.74,46.6,11.05,4.3,9.77,3.69,1.22,1.1,M1
P1,13,5,1.56,99610,23400,2827,1203.9,65900,188.8,18.48,678,2.08,32.72,45.93,11.76,4.37,9.66,3.52,1.13,1.099,M1
P1,14,1,1.51,98910,23690,2900,1199.5,67700,178,18.34,661,1.98,33.44,50.4,12.28,4.21,9.72,3.6,1.23,1.091,M1
P1,14,2,1.58,99890,23650,2880,1204.4,66940,177.1,18.67,641,1.92,33.55,48.47,11.65,4.29,9.74,3.65,1.3,1.149,M1
P1,14,3,1.64,100520,23520,2848,1222,66970,176.4,17.84,656,2.11,33.14,48.66,11.43,4.31,9.53,3.86,1.23,1.08,M1
P1,14,4,1.57,100770,23560,2818,1221.2,65810,174.6,18.77,649,2,32.55,47.1,11.15,4.42,9.78,3.64,1.32,1.033,M1
P1,14,5,1.56,100780,23470,2825,1216,65990,176.2,17.91,650,2.09,32.74,45.7,10.99,4.3,9.67,3.52,1.26,1.155,M1
P1,14,6,1.65,101500,23590,2821,1233.4,65920,178.1,18.32,658,2.13,32.38,44.1,10.94,4.37,9.76,3.81,1.2,1.127,M1
P1,14,7,1.45,101250,23400,2823,1217,66100,179.4,17.79,680,2.13,32.95,48.1,11.62,4.46,9.61,3.88,1.23,1.022,M1
P1,14,8,1.65,101140,23390,2830,1232,66270,181.1,17.84,668,2.26,32.96,47.8,11.75,4.28,9.86,3.79,1.26,1.071,M1
P1,14,9,1.42,100430,23770,2898,1216.1,67510,176.6,17.93,659,2.03,33.57,49.1,11.79,4.53,9.63,4.05,1.38,1.122,M1
P1,14,10,1.85,100540,23520,2853,1224.9,67240,175.3,18.22,658,2.07,32.8,49.7,11.21,4.33,9.7,3.51,1.29,1.079,M1
P1,14,11,1.32,101530,23390,2828,1229,65740,175.6,18.34,645,2.12,32.88,46,11.3,4.17,9.77,3.63,1.3,1.09,M1
P1,14,12,1.82,101530,23480,2794,1234.1,65880,180.8,18.31,659,2.02,32.85,42.84,10.93,4.19,9.75,3.74,1.07,1.07,M1
P1,14,13,1.53,102080,23560,2803,1240,65890,174.8,18.47,666,2.09,32.74,45.21,11.52,4.36,9.99,3.34,1.188,1.085,M1
P1,14,14,1.4,100340,23580,2871,1221.7,66910,178.2,17.71,662,2.02,32.86,48.8,11.66,4.45,9.79,3.63,1.3,1.132,M1
P1,14,15,1.86,101030,23480,2831,1234.3,66540,173.2,17.96,657,1.94,32.9,45,11.43,4.29,9.81,3.84,1.23,1.119,M1
P1,14,16,1.7,101430,23450,2823,1222.7,65690,172.5,18.11,660,2.07,32.49,47,10.64,4.3,9.69,3.61,1.26,1.116,M1
P1,14,17,1.66,101830,23330,2793,1236,65260,174.3,18.05,658,2.14,32.62,45.22,11.51,4.27,9.67,3.59,1.216,1.063,M1
P1,14,18,1.67,101050,23320,2809,1217.5,65580,174.4,18.03,652,2.18,32.08,43.81,10.81,4.2,9.56,3.63,1.05,1.085,M1
P1,14,19,1.65,101050,23360,2836,1234.2,66410,172.7,18.04,663,2.19,32.89,44.89,11.07,4.27,9.74,3.64,1.19,1.076,M1
P1,14,20,1.42,100220,23330,2826,1224.7,66100,179.7,18.48,688,2.06,32.36,42.8,12.07,4.32,9.63,3.83,1.056,1.118,M1
P1,15,1,1.85,99100,23410,2818,1195.9,65550,178.2,18.01,673,2.1,32.75,47.8,11.08,4.3,9.76,3.49,1.26,1.09,M1
P1,15,2,1.73,100390,23320,2786,1205.1,65230,176.3,17.68,654,2.15,31.98,47,11.34,4.19,9.55,3.57,1.23,1.112,M1
P1,15,3,1.76,100060,23490,2857,1204.4,66320,177.5,17.87,647,2.11,32.69,48.7,10.83,4.28,9.65,3.55,1.24,1.057,M1
P1,15,4,1.49,100180,23520,2808,1204.5,65210,174.8,18.12,657,2.13,32.22,45.8,10.95,4.13,9.57,3.63,1.202,1.116,M1
P1,15,5,1.79,99420,23450,2820,1191.9,65720,175.3,18,654,1.9,32.35,43.14,11.76,4.26,9.43,3.85,1.08,1.024,M1
P1,16,1,1.48,99470,23480,2805,1196.9,65380,176.7,17.96,647,2.06,31.96,45.6,11.32,4.19,9.44,3.35,1.19,1.114,M1
P1,16,2,1.77,100610,23610,2816,1197.4,64660,179.4,18.22,642,2.06,32.6,42.6,11.31,4.21,9.6,3.64,1.066,1.068,M1
P1,16,3,1.6,99960,23110,2728,1205.7,63930,171.1,18.43,663,1.99,31.3,42.3,10.44,4.13,9.32,3.26,1.09,1.081,M1
P1,16,4,1.68,100630,23080,2704,1204.8,63050,168.9,17.93,646,2.02,31.44,39.59,10.66,3.97,9.38,3.51,0.961,1.064,M1
P1,16,5,1.59,100520,23060,2708,1213.4,63090,167.6,17.83,673,2.08,31.5,42.7,11.08,3.95,9.49,3.57,1.09,1.094,M1
P1,17,1,1.7,100950,23040,2704,1209.1,62960,171,17.8,644,2.17,31.1,43.4,10.95,4.17,9.37,3.58,1.084,1.09,M1
P1,17,2,1.51,100480,22900,2693,1209.8,62730,172.1,17.93,656,2.14,30.94,40.75,10.68,3.89,9.47,3.44,1.07,1.089,M1
P1,17,3,1.52,102160,23110,2705,1211.7,63530,171.2,17.75,648,1.95,31.22,40.9,10.63,4.08,9.55,3.56,1.009,1.077,M1
P1,17,4,1.45,101710,23090,2707,1216.2,62920,167.5,17.75,659,2.24,31.19,44.81,10.68,4.03,9.27,3.33,1.22,1.174,M1
P1,17,5,1.56,101530,22970,2705,1219,63330,171.6,17.91,667,2.13,31.51,43.8,11.24,4.12,9.33,3.59,1.2,1.054,M1
P1,18,1,1.61,101730,22950,2691,1217.8,62920,170,18.15,677,2.02,31.44,43.4,10.73,3.91,9.51,3.53,1.06,1.107,M1
P1,18,2,1.81,102300,23030,2673,1232.4,63520,171.8,18.35,650,2.23,31.92,44.4,10.99,4.15,9.47,3.6,1.06,1.114,M1
P1,18,3,1.48,101450,22990,2713,1215.1,63770,170.3,18.16,659,2,31.23,44.85,11.09,4,9.55,3.44,1.056,1.084,M1
P1,18,4,1.89,103360,23220,2708,1234.8,63120,168,17.96,648,2.18,31.42,45.2,10.85,4.05,9.83,3.35,1.16,1.143,M1
P1,18,5,2.06,102500,23150,2702,1235.7,63450,169,17.84,658,2.07,32.14,42.7,10.48,4.08,9.54,3.43,1.15,1.044,M1
P1,19,1,1.47,100500,23020,2720,1211.2,63520,176.5,18.13,670,2.01,31.96,41.8,11.37,4.08,9.38,3.56,0.97,1.09,M1
P1,19,2,1.67,100480,23100,2731,1205.4,63670,172.4,17.38,671,2.08,32.06,46.5,10.91,4.11,9.31,3.5,1.24,1.074,M1
P1,19,3,1.69,101040,23090,2736,1221.7,64080,170.5,17.76,678,2.07,31.63,43.7,11.39,4.09,9.24,3.45,1.29,1.125,M1
P1,19,4,2.03,101110,23020,2719,1217.7,64300,173.5,18.01,649,2.07,31.82,46.1,11.14,4.25,9.49,3.55,1.22,1.108,M1
P1,19,5,1.24,100390,22990,2737,1205.6,63970,167.3,17.97,671,2.1,31.38,44.61,11.25,4.29,9.57,3.61,1.12,1.066,M1
P1,20,1,1.85,100430,23000,2731,1200.9,64270,175.8,18.16,657,2.01,31.9,41.7,10.74,4.13,9.44,3.32,1.15,1.081,M1
P1,20,2,1.31,100680,23020,2742,1195.5,63830,165.4,18.02,665,2.09,31.61,44.7,11.14,4.28,9.55,3.54,1.08,1.045,M1
P1,20,3,1.59,101270,22930,2716,1219.1,63840,171.8,18.15,656,2.02,31.56,43.71,10.87,4.42,9.52,3.36,1.13,1.008,M1
P1,20,4,1.81,101690,22970,2713,1219.9,63330,166.7,17.73,656,2.07,31.64,43.7,10.34,4.25,9.51,3.71,1.056,1.055,M1
P1,20,5,1.71,101850,23140,2740,1225,64000,170.3,18.24,661,2.16,31.77,45.83,11.23,4.31,9.53,3.42,1.18,1.112,M1
P1,21,1,1.28,100950,23170,2748,1216.1,64440,174.5,17.83,659,2,31.65,39.9,10.79,4.17,9.4,3.24,1.09,1.086,M1
P1,21,2,1.43,100340,22940,2735,1207.4,64460,172.3,17.76,663,2.06,31.69,45.4,10.93,4.05,9.71,3.29,1.13,1.13,M1
P1,21,3,1.28,101240,23200,2736,1216.8,64320,180.6,18.01,658,2.04,32.23,45.3,11.43,4.05,9.7,3.9,1.069,1.102,M1
P1,21,4,1.38,101830,23100,2724,1222.8,64140,177.2,17.81,670,2.03,31.39,45.5,11.27,4.15,9.68,3.49,1.18,1.091,M1
P1,21,5,1.37,101780,23020,2713,1225.8,63860,180.5,17.97,665,2.05,31.92,40.8,11.02,4.11,9.95,3.61,1.13,1.093,M1
P1,22,1,1.87,100370,23120,2679,1202.2,63010,171.9,18.03,664,2.11,31.12,43.49,10.63,3.88,9.08,3.49,1.06,1.04,M1
P1,22,2,1.64,99920,23040,2696,1197.1,63000,171.7,18.05,655,2.07,31.09,45.1,10.49,3.83,9.31,3.24,1.26,1.089,M1
P1,22,3,1.76,100150,22930,2679,1205.6,62440,171.8,17.9,670,1.97,31.05,44.7,10.67,3.99,9.31,3.62,1.16,1.091,M1
P1,22,4,1.58,99920,23090,2710,1189.7,62600,172.4,18.03,655,2.04,31.28,45.51,10.21,4.1,9.28,3.46,1.2,1.098,M1
P1,22,5,1.73,99630,22960,2700,1204.2,63510,173.3,17.88,653,2.05,31.49,45.1,10.57,4.08,9.29,3.54,1.167,1.044,M1
P1,23,1,1.68,101400,23360,2699,1197.5,63150,170.4,18.24,673,2.13,31.16,41.7,10.73,4.27,9.43,3.32,1.03,1.093,M1
P1,23,2,1.73,101510,23260,2707,1205.2,63000,170.2,17.84,661,2.13,31.42,41.23,10.91,4.21,9.6,3.57,1.121,1.049,M1
P1,23,3,1.65,102290,23270,2675,1224.5,62010,176.5,18.11,660,2.18,30.93,41.47,10.71,4.01,9.42,3.7,1.121,1.077,M1
P1,23,4,1.91,102530,23250,2701,1215.8,62630,161.7,17.86,679,2.12,31.23,42.96,10.7,4.13,9.34,3.39,1.16,1.046,M1
P1,23,5,1.64,102310,23340,2703,1216.9,62690,168.9,18.19,661,2.2,31.06,42.2,10.37,4.02,9.57,3.59,1.18,1.088,M1
P1,24,1,1.65,101180,23340,2666,1205.3,62390,169.3,18.17,638,2.08,30.93,43.2,11.12,3.94,9.31,3.69,1.17,1.145,M1
P1,24,2,1.59,101460,23170,2659,1208.4,62710,174.3,17.84,669,1.99,31.15,42.6,11.12,3.97,9.25,3.45,1.14,1.095,M1
P1,24,3,1.79,102670,23290,2662,1224.3,62430,168.6,18.11,663,2.08,31.05,43.12,10.41,3.98,9.71,3.66,1.12,1.035,M1
P1,24,4,1.92,102070,23000,2628,1233,61810,166.5,17.65,662,2,30.86,41.8,10.93,4.03,9.53,3.45,1.1,1.035,M1
P1,24,5,1.75,102930,23200,2638,1239.8,62520,166.5,18.01,682,2.13,31.2,41.29,10.91,4.12,9.52,3.25,1.004,1.025,M1
P1,24,6,1.92,102650,23250,2656,1225,62480,168,17.86,674,2.16,31.24,39.5,10.99,4.05,9.46,3.5,1.053,1.115,M1
P1,24,7,2.15,102580,23270,2641,1225.7,62170,167.2,17.7,661,2.11,31.11,40,10.49,4,9.49,3.42,0.978,1.072,M1
P1,24,8,1.43,102260,23280,2659,1223.9,62230,165.7,18.08,667,2.12,31.56,39.2,11.03,4.06,9.66,3.35,1.08,1.074,M1
P1,24,9,1.59,102050,23280,2654,1223.8,62220,168.2,17.88,675,2.11,30.83,42.4,10.71,3.81,9.58,3.41,1.126,1.112,M1
P1,24,10,1.56,101710,23130,2649,1231,62370,167.7,18.13,671,2.09,31.2,43.11,10.63,4.03,9.62,3.58,1.06,1.092,M1
P1,24,11,1.78,102620,23100,2623,1234,62190,167,17.88,680,2.21,30.94,43.6,10.61,4.05,9.46,3.47,1.24,1.131,M1
P1,24,12,1.91,102550,23030,2643,1232,62100,173.2,18,666,2.12,31.17,43.6,10.98,4.1,9.47,3.7,1.072,1.117,M1
P1,24,13,1.83,101000,23180,2671,1224.7,63100,169.8,17.93,677,2.06,31.35,44.4,10.83,4.26,9.63,3.49,1.239,1.052,M1
P1,24,14,1.59,102080,23330,2664,1216,62600,170.9,18.23,670,2.13,31.35,43.9,11.17,4.15,9.64,3.55,1.19,1.097,M1
P1,24,15,1.8,100900,22960,2637,1214.3,61930,168,17.71,656,2.23,31.34,42.4,10.37,4.16,9.48,3.25,0.979,1.071,M1
P1,24,16,1.8,101440,23130,2648,1208.7,62100,172.5,17.78,672,2,31.54,46.01,10.68,4.11,9.45,3.67,1.28,1.093,M1
P1,24,17,1.69,101260,23110,2654,1218,62230,165.9,17.97,671,2.09,30.85,44.61,10.95,4.06,9.51,3.55,1.21,1.118,M1
P1,24,18,1.77,101980,23250,2652,1222,62360,174.7,18.45,677,2.15,32.01,43.55,11.07,4.15,9.49,3.73,1.29,1.077,M1
P1,24,19,1.72,101480,23150,2653,1223.4,62550,176.7,18.23,682,2.12,32.02,43.8,11.01,4.07,9.45,3.41,1.19,1.146,M1
P1,24,20,1.76,100990,23190,2676,1221.2,63130,177.9,17.85,677,2.19,31.6,44,10.78,4.17,9.43,3.47,1.13,1.107,M1
P2,1,1,1.32,98600,24200,2854,1209,65280,166.6,18.8,663,2.01,31.9,35.1,10.77,4.18,9.28,3.79,0.975,1.011,M1
P2,1,2,1.8,101100,23140,2664,1238,62510,167.4,18.25,673,2.14,30.68,33.33,10.48,4.04,9.52,3.52,0.913,1.053,M1
P2,1,3,1.36,101400,23190,2652,1226,63010,164.7,18.54,669,1.97,30.62,34.53,10.36,4.02,9.44,3.38,0.94,1.058,M1
P2,1,4,1.65,100600,23120,2659,1244,62750,164,18.48,673,2.11,30.86,33.9,10.57,4.03,9.43,3.38,0.876,1.124,M1
P2,1,5,1.58,99530,23140,2698,1228,63900,166.7,18.53,682,2.13,31.07,32.48,11.3,4.24,9.62,3.42,0.94,1.046,M1
P2,2,1,1.6,98300,23800,2804,1200,65230,169.4,18.67,662,2.06,31.85,35.55,10.95,4.16,9.75,3.33,0.988,1.008,M1
P2,2,2,1.75,98200,23330,2785,1207,64300,172.8,18.34,665,2.01,31.31,33.91,11.6,4.24,9.63,3.47,1.023,0.951,M1
P2,2,3,1.71,98800,23510,2747,1216,64600,165.8,18.53,664,2.08,31.52,37.8,11.1,4.27,9.56,3.35,0.978,1.064,M1
P2,2,4,1.42,98120,23320,2744,1212,64300,166.3,18.67,655,2.19,31.4,37.06,11.13,4.11,9.58,3.52,0.996,1.027,M1
P2,2,5,1.5,98280,23350,2753,1215,64950,166.5,18.87,663,2.02,31.19,37.44,11,4.34,9.7,3.52,0.983,1.09,M1
P2,2,6,1.47,99420,23560,2756,1227,64970,164.9,18.44,678,2.1,31.4,37.69,11.38,4.22,9.88,3.51,1.065,1.065,M1
P2,2,7,1.52,99200,23560,2726,1218,64850,168.2,18.87,664,2.06,31.25,37.1,10.68,4.17,9.6,3.55,1.015,0.988,M1
P2,2,8,1.35,97450,23430,2786,1204,64960,167.1,18.36,656,2.07,31.62,36.4,11.11,4.26,9.66,3.26,1.033,1.026,M1
P2,2,9,1.66,99750,23370,2743,1228,64870,167.1,18.88,681,2.12,31.35,37.5,11.49,4.22,9.88,3.65,1.015,1.036,M1
P2,2,10,1.64,99500,23270,2710,1229,64350,166.7,18.63,673,1.98,31.18,37.55,11.04,4.13,9.74,3.42,0.973,1.08,M1
P2,2,11,1.52,98480,23520,2775,1230,65710,174.7,18.64,674,2.04,31.29,38.4,10.83,4.3,9.72,3.55,1.051,0.994,M1
P2,2,12,1.44,97500,23300,2760,1204,65230,163.8,18.42,670,2.04,31.28,36.69,10.88,4.35,9.55,3.57,0.944,1,M1
P2,2,13,1.4,96600,23120,2743,1206,64360,168.6,18.21,662,2,31.56,38,10.77,4.29,9.81,3.48,0.934,1.052,M1
P2,2,14,1.5,98600,23460,2796,1209,65220,171,18.73,643,2.05,32.15,37.75,11.2,4.31,9.7,3.66,0.991,1.031,M1
P2,2,15,1.52,98500,23280,2748,1223,64860,167.1,18.48,669,2.18,31.28,36.18,11.2,4.29,9.76,3.46,0.889,1.022,M1
P2,2,16,1.81,99550,23210,2729,1224,64500,170.9,18.91,667,2.14,31.1,35.63,11.11,4.12,9.5,3.56,0.948,1.025,M1
P2,2,17,1.66,100200,23180,2720,1234,64350,165.4,18.31,677,1.99,30.92,37,11.59,4.16,9.5,3.48,0.881,0.991,M1
P2,2,18,1.72,98000,23420,2767,1212,65240,169,18.64,659,2.06,31.85,37.9,10.62,4.36,9.73,3.72,1.052,1.048,M1
P2,2,19,1.6,98170,23430,2790,1200,65140,171.6,18.1,666,2.05,32.2,39.1,10.57,4.25,9.83,3.62,1.043,0.997,M1
P2,2,20,1.49,99940,23280,2737,1230,65980,164.4,18.16,667,2.03,32.09,38.6,11.42,4.24,9.72,3.54,0.997,1.077,M1
P2,3,1,1.32,97360,23520,2809,1202,65730,166.5,18.55,657,2.06,31.66,35.56,11.16,4.35,9.69,3.67,0.978,1.011,M1
P2,3,2,1.51,98200,23360,2774,1200.6,65230,168.1,18.72,662,2.07,31.99,35,11.05,4.3,9.64,3.47,0.872,1.042,M1
P2,3,3,1.22,98230,23230,2783,1209,64830,170.3,18.02,665,1.98,32.53,37.4,11.17,4.38,9.77,3.8,0.981,0.983,M1
P2,3,4,1.62,98400,23400,2791,1223,65820,162.4,18.75,665,2.01,31.34,36.96,11.82,4.29,9.56,3.37,0.944,1.026,M1
P2,3,5,1.38,99100,23010,2739,1229,64420,170,18.67,660,2.11,31.62,37.46,10.93,4.1,9.62,3.35,0.926,1.057,M1
P2,4,1,1.94,99500,23110,2699,1231,64340,163.7,18.52,676,2.17,31.71,35.7,11.5,4.12,9.78,3.24,0.913,1.03,M1
P2,4,2,1.8,99890,22980,2666,1225,63350,165.7,18.2,663,2.11,30.95,34.88,10.63,4.18,9.55,3.36,0.83,1.033,M1
P2,4,3,1.88,100400,23140,2680,1244,63730,163.6,18.69,679,2.16,31.26,35.5,10.67,4.23,9.61,3.4,0.962,1.011,M1
P2,4,4,1.89,100400,22850,2661,1238,63600,166.2,18.36,669,2.06,30.82,33.89,10.65,4.24,9.71,3.47,0.887,1.062,M1
P2,4,5,1.81,100900,23070,2671,1238,63440,168,18.8,669,2.17,31.06,36.17,10.64,4.11,9.58,3.57,1.015,1.053,M1
P2,5,1,1.81,99960,22940,2692,1226.4,64350,173.4,18.38,655,2.12,31.16,37.4,10.62,4.2,9.36,3.32,0.959,1.058,M1
P2,5,2,1.78,99670,23030,2700,1227,63760,168.4,18.14,646,2.04,30.84,37.04,10.83,4.21,9.51,3.47,0.996,1.013,M1
P2,5,3,1.72,100310,22990,2677,1227,63900,164.4,18.2,664,2.22,31.44,36.13,11.14,4.15,9.64,3.34,0.923,1.034,M1
P2,5,4,1.55,99100,22720,2661,1224,63830,168.6,18.77,652,2.04,30.71,35.9,10.77,4.04,9.53,3.52,0.91,1.051,M1
P2,5,5,1.91,100180,22980,2674,1234,63290,168.8,18.41,657,2.05,30.63,34.73,10.72,4.12,9.57,3.3,0.959,1,M1
P2,6,1,1.97,102300,22790,2609,1240,61530,164.5,18.26,658,2.11,29.85,33.12,10.74,4.09,9.8,3.65,0.94,1.078,M1
P2,6,2,1.62,103500,23010,2613,1256,62260,164.2,18.33,671,2.09,30.51,36.5,10.38,4.02,9.79,3.53,0.92,1.119,M1
P2,6,3,1.93,103200,22960,2594,1256,60960,157.1,18.33,645,2.14,30.56,34.41,11.09,3.93,9.82,3.24,0.922,1.134,M1
P2,6,4,1.64,103800,23020,2606,1262,61800,170.9,18.63,659,2.27,30.83,35.6,11.09,4.39,9.78,3.62,1,1.195,M1
P2,6,5,1.89,103300,22990,2624,1262,62500,168.4,18.64,658,2.11,30.73,35.4,11.27,4.23,10,3.52,0.96,1.109,M1
P2,7,1,1.7,102000,23010,2643,1262,63190,164.4,18.2,665,2.15,30.88,35.7,10.98,4.25,9.95,3.7,0.99,1.13,M1
P2,7,2,2.03,102300,23240,2693,1241,62810,165.8,18.32,658,2.1,31.44,36.8,11.27,4.19,10.11,3.5,1.04,1.111,M1
P2,7,3,1.42,102600,23130,2668,1245,62910,164.1,18.09,645,2.22,30.87,34.7,11.04,4.09,9.94,3.43,0.98,1.085,M1
P2,7,4,1.53,103300,23080,2681,1267,62710,157,18.27,650,2.04,30.95,35,10.54,4.12,9.84,3.58,0.895,1.067,M1
P2,7,5,1.71,103000,22850,2645,1257,62770,161.7,18.1,669,2.09,30.64,34.39,10.96,4.09,9.67,3.25,1.04,1.11,M1
P2,8,1,1.76,101900,23540,2702,1226,62810,167.7,17.64,654,2.03,31.37,36,10.74,4.31,9.73,3.5,0.97,1.103,M1
P2,8,2,1.75,102100,23420,2709,1244,63800,170.2,18.73,665,2.07,31.85,36.8,11.32,4.18,9.68,3.34,1,1.098,M1
P2,8,3,1.84,101360,23270,2702,1230,63090,169.4,18.61,653,2.07,31.13,35.2,11.11,4.29,9.68,3.51,0.897,1.055,M1
P2,8,4,1.74,102700,23290,2685,1250,63560,163.1,18.56,668,2.18,30.81,35.9,11.41,4.21,9.95,3.6,0.96,1.026,M1
P2,8,5,1.59,102300,23150,2672,1245,63070,168.9,18.25,658,2.2,31.19,33.87,10.9,4.25,9.73,3.74,0.93,1.053,M1
P2,9,1,1.84,101610,23500,2711,1212,62910,165.1,18.82,659,2.07,30.92,33.7,11.18,4.07,9.8,3.9,0.867,1.063,M1
P2,9,2,1.41,100740,23300,2714,1232,63350,162.5,18.19,662,2.18,31.02,34.2,10.19,4.06,9.74,3.55,0.98,1.108,M1
P2,9,3,1.76,101600,23580,2723,1223,63150,164.1,18.31,662,2.25,31.61,35.1,10.85,4.18,9.9,3.66,0.86,1.098,M1
P2,9,4,1.82,102000,23300,2706,1235,62770,174.5,18.13,664,2.09,31.33,33.7,12.12,4.03,9.56,3.57,0.882,1.125,M1
P2,9,5,1.67,101700,23350,2700,1235,63050,169,18.74,648,2.14,30.75,33.6,11.12,4.17,9.86,3.3,0.911,1.113,M1
P2,10,1,2.11,101540,23480,2728,1228,63660,166.7,18.4,661,2.14,31.29,34.5,11.64,4.31,9.73,3.41,0.88,1.103,M1
P2,10,2,1.63,100600,23060,2719,1220,63600,166.9,18.53,657,2.07,30.59,34.3,10.86,4.3,9.89,3.3,1.06,1.083,M1
P2,10,3,1.63,101070,23410,2713,1243,63870,169.3,18.53,667,2.18,31.91,35.3,11.35,4.14,9.95,3.43,1.01,1.097,M1
P2,10,4,1.84,102700,23250,2678,1240,62970,171.8,18.73,646,2.21,31.28,36.61,11.11,4.19,9.79,3.43,0.87,1.156,M1
P2,10,5,1.85,101800,22970,2666,1235,63000,168.6,18.57,653,2.13,31,35.5,10.7,4.1,9.71,3.52,0.93,1.072,M1
P2,11,1,1.66,100500,23310,2705,1222,63520,164.9,18.67,670,2.04,31.45,36.4,10.92,4.11,9.62,3.3,1.03,1.052,M1
P2,11,2,1.98,101300,23410,2693,1223,63220,172.9,18.38,647,1.97,30.74,36.7,11.17,4.09,9.85,3.61,1,1.094,M1
P2,11,3,1.54,101200,23230,2706,1212,63140,161.8,18.24,665,2.09,30.68,36.5,10.71,4.09,9.94,3.6,0.99,1.114,M1
P2,11,4,1.37,101300,23570,2723,1223,64030,164.4,19.14,681,2.14,31.6,36.4,10.82,4.07,9.53,3.45,0.94,1.069,M1
P2,11,5,1.6,100100,23160,2723,1221,64090,172.2,18.89,662,1.93,31.32,35.6,10.67,4.26,9.5,3.26,0.84,1.134,M1
P2,12,1,1.75,101130,23520,2716,1216,63600,162.9,18.74,663,1.99,31.03,36,11.3,3.97,9.52,3.89,1.01,1.089,M1
P2,12,2,1.93,100670,23270,2706,1217,63950,171.7,18.67,667,2.05,31.33,37,11.33,3.89,9.81,3.48,0.96,1.019,M1
P2,12,3,1.69,100510,23270,2732,1230,63540,172.3,18.4,651,2.14,31,36.5,11.33,4.18,9.82,3.75,0.95,1.093,M1
P2,12,4,1.73,101470,23400,2697,1244,64100,169.1,18.84,656,2.12,31.57,35.9,11.56,4.08,9.57,3.5,0.99,1.086,M1
P2,12,5,1.41,101580,23250,2685,1227,63290,168.4,18.38,665,2.12,31.1,36.49,10.81,4.02,9.53,3.37,1.01,1.116,M1
P2,13,1,1.13,97730,24210,2967,1199,67410,175.9,18.74,657,2.06,33.07,38,12.19,4.57,9.79,3.9,0.95,1.025,M1
P2,13,2,1.14,98400,24150,2945,1197,68050,179.7,19.27,676,1.95,32.39,37.5,11.42,4.72,9.81,3.75,1.02,0.973,M1
P2,13,3,1.24,98880,23850,2897,1208,66740,178.1,18.94,676,2.04,32.61,37.3,11.26,4.55,9.89,3.91,0.983,1.044,M1
P2,13,4,1.21,98800,23990,2942,1195,67150,173.5,18.62,655,2.06,32.62,38.3,11.73,4.7,9.97,3.83,1.15,1.011,M1
P2,13,5,1.16,99400,24060,2914,1217,67240,190.6,19.21,667,2.1,33.43,37.9,11.55,4.37,9.93,3.75,1.09,0.987,M1
P2,14,1,1.04,97700,24290,2941,1181,67110,172.7,18.95,656,2.02,32.73,38.7,10.83,4.48,10.04,3.97,1.03,0.968,M1
P2,14,2,1.08,97530,24110,2917,1181,68080,186.1,18.5,663,2.07,33.37,37.1,11.03,4.49,10.13,3.64,0.99,0.991,M1
P2,14,3,1.09,98210,24260,2948,1189,68540,177.8,18.89,680,2.15,33.85,38.8,11.86,4.56,10.17,3.75,1,1.036,M1
P2,14,4,1.03,99100,23830,2864,1194,66630,175.3,18.29,653,1.97,32.93,41.2,11.87,4.4,10.03,3.81,1.13,1.047,M1
P2,14,5,1.2,98070,24010,2888,1190,67410,168.1,18.29,644,2.01,33.31,42.2,11.14,4.38,9.92,3.75,1.06,1.026,M1
P2,14,6,1.11,99500,24050,2923,1218,67490,177.3,18.67,659,2.11,33.96,39.9,11.38,4.57,10.19,3.59,1.1,1.032,M1
P2,14,7,1.4,97500,24170,2925,1194,67660,170.1,18.79,676,1.97,33.67,42.1,11.56,4.6,10.01,3.81,1.14,1.04,M1
P2,14,8,1.11,99350,23990,2906,1197,67530,177.3,18.44,669,2.1,32.81,40.4,11.48,4.42,9.88,3.59,1.27,0.997,M1
P2,14,9,1.4,99400,24190,2896,1206,66580,170.6,18.5,650,1.94,32.88,40.2,11.5,4.47,9.79,3.85,1.15,1.026,M1
P2,14,10,1.34,99100,24160,2922,1204,67180,173.4,18.66,687,1.9,33.44,41.6,11.51,4.4,9.84,3.77,1.08,1.017,M1
P2,14,11,1.23,98960,24120,2888,1194,65860,182.7,18.46,657,2.15,32.96,40.7,11.27,4.51,9.86,3.59,1.08,1.014,M1
P2,14,12,1.68,100500,23910,2894,1220,66910,174.7,18.58,682,2.12,32.61,40.8,11.31,4.41,9.98,3.8,1.09,1.067,M1
P2,14,13,1.37,99460,24350,2934,1209,67670,181,18.43,673,2.15,32.65,40.5,11.97,4.47,10.24,4.11,1.14,1.064,M1
P2,14,14,1.07,99160,23940,2888,1193,66550,178.9,18.51,663,2,33.26,40.6,11.44,4.46,9.94,3.67,1.09,0.964,M1
P2,14,15,1.14,99200,24090,2898,1200,67330,180.3,18.99,652,2.11,33.73,41.9,11.65,4.68,9.76,3.65,1.1,1.07,M1
P2,14,16,1.22,98600,24120,2904,1195,66260,170.9,18.12,648,1.85,31.68,40.4,11.21,4.36,9.74,3.91,0.99,0.993,M1
P2,14,17,1.32,100000,24060,2883,1209,67750,177.3,18.68,667,2.03,32.64,40.6,11.03,4.16,9.94,4.16,0.99,1.048,M1
P2,14,18,0.94,98590,24260,2939,1188,66560,174.1,18.43,645,2.05,32.95,40.2,11.35,4.6,9.94,3.79,1.05,1.004,M1
P2,14,19,1.01,98700,24480,2963,1178,67460,169.1,19.28,657,1.96,33.08,42.2,11.31,4.44,10.09,3.5,1.02,0.999,M1
P2,14,20,1.02,98300,24300,2966,1184,67520,172.1,18.53,670,1.99,33.47,40.6,11.38,4.71,9.91,3.91,1.07,0.966,M1
P2,15,1,0.97,96850,24280,2991,1171,68490,181.3,18.85,662,2.08,33.38,41.1,12.52,4.47,9.82,3.65,1.04,1.001,M1
P2,15,2,1.15,97700,24210,2974,1186,68190,172.9,18.45,673,1.99,33.98,40.7,12.15,4.73,9.85,3.8,1.2,1.043,M1
P2,15,3,1.12,98770,24510,2979,1191,68470,174.7,19.01,661,2.18,33.62,41.5,11.23,4.51,9.83,4.3,1.03,0.981,M1
P2,15,4,1.21,97000,23940,2935,1165,67200,177.6,18.73,667,1.92,32.52,40.4,10.77,4.32,9.68,3.64,1.09,0.976,M1
P2,15,5,1.11,97900,24050,2927,1183,67510,179,18.86,642,1.85,32.48,38.2,10.99,4.42,9.99,3.64,0.97,0.988,M1
P2,16,1,1.34,98500,23750,2819,1197,65470,174.6,18.51,678,2.01,31.84,40.4,11.3,4.48,9.61,3.74,0.94,1.022,M1
P2,16,2,1.34,98960,23880,2850,1188,66020,168.7,18.43,653,1.86,32.32,40.3,11.51,4.29,9.58,3.85,0.96,1.066,M1
P2,16,3,1.51,98760,23880,2877,1187,66490,169.9,18.58,656,2.06,32.4,41.2,11.3,4.49,9.68,3.67,0.96,1.001,M1
P2,16,4,1.14,98970,23630,2825,1202,65070,170.7,18.29,638,1.8,31.66,39.2,11.09,4.13,9.44,3.66,0.988,1.048,M1
P2,16,5,1.6,100200,23660,2777,1197,64810,172.5,18.55,648,2.09,31.19,38.5,10.76,4.08,9.47,3.23,1.01,1.03,M1
P2,17,1,1.38,98710,23880,2872,1200,66100,181.3,18.78,667,2.1,31.54,33.9,11.52,4.26,9.55,3.41,0.93,1.058,M1
P2,17,2,1.37,99800,23810,2848,1199,64690,180,18.67,651,2.01,32.04,34.8,11.45,4.22,9.88,3.84,0.96,0.995,M1
P2,17,3,1.35,99170,23810,2862,1200,66510,159.8,18.45,648,2.07,31.79,36.6,10.91,4.25,9.72,3.64,0.933,1.018,M1
P2,17,4,1.69,98970,23690,2817,1203,65490,170.8,18.79,667,2.1,31.81,36.3,11.13,4.2,9.72,3.73,1.04,1.046,M1
P2,17,5,1.32,99000,23680,2842,1197,65530,169.8,18.61,666,1.93,31.29,39,10.83,4.25,9.81,3.51,1.04,1.051,M1
P2,18,1,1.31,98170,24350,2976,1190,69270,179.3,18.72,669,2.09,33.72,42.2,11.48,4.57,10.07,3.96,1.23,1.006,M1
P2,18,2,1,97960,24240,2972,1193,68240,175.8,19.01,653,2.16,33.43,40.9,11.42,4.47,9.96,3.72,1.05,0.981,M1
P2,18,3,1.37,98130,23980,2943,1199,67980,175.2,18.04,652,2.01,33.45,42.2,11.12,4.52,10.15,3.97,1.15,0.988,M1
P2,18,4,1.19,98640,24170,2945,1194,68150,177,18.72,662,1.92,32.92,40.8,11.86,4.53,9.81,3.85,0.92,1.015,M1
P2,18,5,1.01,98710,24290,2962,1188,67750,176.5,18.31,659,1.97,33.34,41.7,12.36,4.68,9.97,3.83,1.09,1.092,M1
P2,19,1,1.91,100030,23700,2762,1211,64160,173.3,18.75,642,1.96,31.71,38.4,11.17,4.15,9.78,3.58,1.03,1.066,M1
P2,19,2,1.73,100130,23620,2731,1206,64110,169.2,18.64,657,2.17,30.77,37.5,10.56,3.98,9.61,3.53,0.94,1.07,M1
P2,19,3,1.69,100300,23460,2757,1213,64560,167.1,18.91,660,2.08,31.07,37,11.41,4.19,9.5,3.24,0.95,1.047,M1
P2,19,4,1.72,101700,23610,2762,1220,64450,165.9,18.35,674,2.1,31.52,38,10.86,4.15,9.84,3.59,0.9,1.083,M1
P2,19,5,1.64,99680,23410,2752,1206,65190,171,18.73,664,2.06,31.4,38.7,11.71,4.17,9.97,3.65,1.03,1.042,M1
P2,20,1,2.07,101390,23570,2693,1230,62700,165.2,18.59,650,2.14,30.71,32.2,10.59,4.01,9.29,3.18,0.804,1.027,M1
P2,20,2,1.92,100600,23510,2702,1233,64430,167,18.38,692,2.26,30.78,34.4,10.37,3.97,9.59,3.48,0.888,1.095,M1
P2,20,3,1.75,101540,23430,2680,1236,63120,160.1,19.01,672,1.98,30.41,34.6,10.39,4.23,9.57,3.29,0.851,1.092,M1
P2,20,4,1.75,103100,23520,2649,1246,63110,163,18.84,676,1.99,30.9,33.4,10.25,4.12,9.85,3.6,0.93,1.096,M1
P2,20,5,1.83,102300,23380,2667,1220,63280,168.2,18.85,664,2.13,30.89,32.15,10.5,4.22,9.41,3.5,0.87,1.106,M1
P2,21,1,1.55,100840,23700,2733,1219,63710,169.9,18.35,671,2.08,30.92,37.1,11.44,4.18,9.9,3.72,0.96,1.071,M1
P2,21,2,1.43,101330,23760,2751,1210,64310,163.5,18.63,672,2.11,31.58,34.96,10.69,4.1,9.82,3.62,0.93,1.003,M1
P2,21,3,1.76,100840,23550,2711,1219,64450,162.7,18.75,673,2.01,31.19,34.7,11.61,4.23,9.63,3.59,1.03,1.013,M1
P2,21,4,1.67,100300,23370,2705,1228,63430,165.5,19.17,667,2.15,30.98,34.83,11.02,4.1,9.68,3.39,0.831,1.069,M1
P2,21,5,1.86,102300,23720,2735,1229,64130,167.6,18.92,670,2.05,30.44,35.7,11,4.17,9.62,3.65,1.02,1.116,M1
P2,22,1,1.62,100770,23770,2749,1220,63330,159.7,18.51,654,2.23,31.11,35.6,11.13,4.23,9.62,3.4,0.844,1.061,M1
P2,22,2,1.83,101200,23660,2710,1230,64250,172.7,18.69,666,2.02,30.87,34.9,11.02,4.13,9.8,3.33,0.819,1.091,M1
P2,22,3,1.5,100030,23460,2732,1210,63170,163.6,18.74,672,2.09,30.45,33.6,10.69,4.11,9.48,3.23,0.892,1.028,M1
P2,22,4,1.4,99600,23380,2736,1200,62940,157.2,18.27,677,2.08,30.55,32.7,10.71,4.04,9.56,3.71,0.841,0.996,M1
P2,22,5,1.87,99840,23640,2744,1218,64450,161.8,18.43,655,2.14,30.98,33.1,11.17,4.31,9.72,3.4,0.919,1.02,M1
P2,23,1,1.36,102180,23520,2705,1238,62880,175.8,18.8,690,2.04,31.41,35.3,10.89,4.02,9.46,3.69,0.75,1.069,M1
P2,23,2,1.7,102300,23440,2707,1238,63640,162,18.25,656,1.97,30.43,36.6,10.89,3.95,9.52,3.69,1,1.026,M1
P2,23,3,1.77,102100,23120,2692,1237,63390,160.1,18.57,653,2.25,30.71,34.2,10.92,4.21,9.76,3.9,0.93,1.039,M1
P2,23,4,1.5,102500,23390,2681,1254,62930,155.4,18.35,658,2.08,30.71,33.3,10.97,4.07,9.57,3.58,0.96,1.076,M1
P2,23,5,1.77,102200,23180,2674,1256,63360,169.1,17.95,658,1.93,30.85,35,10.87,4.05,9.57,3.05,0.87,1.111,M1
P2,24,1,1.89,102240,23320,2667,1246,62060,160,18.33,642,2.13,30.17,32.4,11.07,4.08,9.48,3.33,0.91,1.051,M1
P2,24,2,1.78,102300,23130,2657,1244,62350,156.1,17.63,661,2.2,30.01,32.9,10.18,4.12,9.39,3.25,0.87,1.032,M1
P2,24,3,1.73,101860,22890,2592,1252,61470,161.3,18.28,654,2.02,29.92,31.5,11.59,3.94,9.53,3.29,0.83,1.038,M1
P2,24,4,1.8,102100,23130,2634,1239,61760,168,18.31,667,2.1,30.59,32.7,10.75,3.91,9.54,3.52,0.88,1.063,M1
P2,24,5,1.67,101800,23190,2652,1251,62150,152.6,18.89,674,2.27,30.07,31.5,11.86,3.92,9.68,3.32,0.94,1.01,M1
P2,24,6,1.92,102700,23030,2643,1262,62200,156.8,17.88,653,2.19,30.1,32.3,11.22,4.1,9.48,3.24,0.87,1.092,M1
P2,24,7,1.51,102100,23200,2665,1233,61860,161.5,18.55,648,2.12,30.74,34.9,11.47,3.88,9.43,3.75,0.97,1.023,M1
P2,24,8,1.29,102200,23120,2671,1232,62980,161,18.5,675,2.03,30.53,34.9,11,4.12,9.46,3.4,0.96,1.03,M1
P2,24,9,1.92,102090,23230,2687,1243,62510,170,18.64,662,2.19,29.65,33.3,10.39,3.93,9.76,3.41,0.94,1.099,M1
P2,24,10,2.04,102900,23050,2642,1250,62080,159.1,18.34,646,2.28,30.09,33.3,11.15,3.98,9.55,3.42,0.96,1.033,M1
P2,24,11,1.73,102400,22870,2616,1259,61560,163.6,18.47,668,2.09,29.93,32.7,10.85,4.17,9.79,3.6,0.93,1.08,M1
P2,24,12,1.69,103700,23200,2632,1261,61950,165,18.64,666,2.1,30.69,33.5,10.85,4.04,9.72,3.3,0.93,1.113,M1
P2,24,13,1.5,100200,23140,2671,1213,62620,169.7,18.72,648,2.06,31.27,37.6,10.43,4.2,9.65,3.79,0.903,1.032,M1
P2,24,14,1.73,101100,23160,2674,1215,62060,165,18.58,648,2.11,30.81,36.6,10.36,3.87,9.23,3.44,0.95,1.068,M1
P2,24,15,1.36,102500,23220,2677,1229,62460,167,18.05,667,1.91,30.47,37,9.91,3.94,9.55,3.28,0.85,1.034,M1
P2,24,16,1.92,101700,23140,2675,1233,62330,164.2,18.51,651,1.95,30.44,36.1,10.54,4.12,9.52,2.97,0.89,1.062,M1
P2,24,17,1.68,102600,23130,2650,1231,62870,158.3,18.64,669,2.19,30.12,38.6,9.83,4.3,9.89,3.53,1.05,1.108,M1
P2,24,18,1.6,101900,23050,2655,1233,62360,165.4,18.16,675,2.14,30.49,37.1,10.78,4.01,9.39,3.26,0.98,1.07,M1
P2,24,19,1.58,100100,23200,2673,1213,62870,169.3,18.38,680,2.09,30.29,38.3,10.36,4.07,9.63,3.08,0.97,1.027,M1
P2,24,20,1.63,100790,23190,2712,1227,63430,154.1,18.48,671,1.99,30.5,36.4,11.15,4.07,9.69,3.42,0.98,1.027,M1
P3,1,1,2.83,107300,24530,1653,695.1,65710,116.8,124,525,1.124,29.87,32.01,12.86,2.62,4.72,2.27,0.852,1.063,M2
P3,1,2,3.03,106880,24260,1644,693.1,65980,120.3,125,515,1.061,29.32,31.23,12.07,2.55,4.56,2.03,0.824,1.12,M2
P3,1,3,3.26,107000,24410,1643,694.3,66110,113.4,123.4,524,1.049,29.37,31.5,12.47,2.54,4.8,2.27,0.845,1.025,M2
P3,1,4,3.3,106530,24160,1630,699.7,66170,117.7,126,539,1.074,29.45,31.48,12.38,2.5,4.59,2.15,0.817,1.109,M2
P3,1,5,3.08,108400,24500,1644,693.5,65230,111.9,120.9,514,1.029,29.53,30.33,12.86,2.63,4.68,2.22,0.825,1.101,M2
P3,2,1,3.14,107000,24270,1656,703.6,66580,120.3,125.4,525,1.142,30.22,29.64,12.77,2.61,4.77,2.45,0.823,1.014,M2
P3,2,2,3.22,107100,24160,1635,702.6,65950,115.5,126.6,528,1.086,29.99,29.83,12.88,2.63,4.66,2.4,0.847,1.092,M2
P3,2,3,3.3,108200,24230,1627,712.4,66210,122.3,129,538,1.13,30.17,29.3,12.56,2.62,4.95,2.28,0.88,1.027,M2
P3,2,4,3.26,108600,24720,1636,710.6,65400,112.7,121.6,525,1.036,28.84,30.04,12.86,2.53,4.74,2.34,0.799,1.03,M2
P3,2,5,3.52,107900,24150,1614,704.9,65570,122.5,127.2,523,1.105,29.93,30.78,13.3,2.59,4.83,2.25,0.873,1.096,M2
P3,2,6,3.41,107400,24220,1606,705.5,65330,118.9,126.5,532,1.142,29.39,29.7,12.76,2.575,4.65,2.15,0.728,1.06,M2
P3,2,7,3.43,107900,24380,1615,714.6,65470,120.7,126,527,0.966,29.25,30.32,12.48,2.58,4.69,2.17,0.873,1.094,M2
P3,2,8,3.4,108100,24460,1629,700.9,65070,115.9,124.4,524,1.109,29.84,31.27,12.82,2.499,4.82,2.1,0.87,1.042,M2
P3,2,9,3.24,107200,24080,1602,701.9,64490,120.5,125.8,521,1.076,29.43,30.67,12.87,2.58,4.68,2.38,0.81,1.09,M2
P3,2,10,3.68,108400,24010,1604,705.8,65640,124.9,130.3,558,1.121,30.24,31.09,12.08,2.58,4.83,2.27,0.906,1.105,M2
P3,2,11,3.44,106670,24040,1615,702.9,66790,124.3,131.6,546,1.118,30.07,31.62,13.24,2.56,4.85,2.34,0.84,1.112,M2
P3,2,12,3.16,107700,24320,1626,705.3,65490,116,126,528,1.126,29.74,31.54,12.58,2.6,4.84,2.33,0.864,1.16,M2
P3,2,13,4.3,109700,24330,1601,705.3,65690,123,130.2,547,1.14,30.63,30.9,12.58,2.53,4.76,2.24,0.99,1.016,M2
P3,2,14,4,107900,24320,1616,696.1,65410,118.1,126.9,528,1.082,30.15,31.72,12.56,2.6,4.91,2.04,0.861,1.128,M2
P3,2,15,3.92,107200,24070,1603,697.7,64870,122,128.8,525,1.108,30.09,31.14,12.71,2.542,4.83,2.34,0.803,1.114,M2
P3,2,16,3.85,108200,24010,1594,706.5,64390,116,126.9,515,1.029,29.1,28.25,12.5,2.53,4.73,2.35,0.784,1.137,M2
P3,2,17,3.32,106500,23900,1596,701.6,65060,119.9,127.1,547,1.051,28.94,30.2,11.94,2.51,4.68,2.21,0.872,1.062,M2
P3,2,18,3.8,106700,23940,1594,701.2,64900,122,127.5,528,1.114,29.09,28.75,12.61,2.51,4.76,2.29,0.784,1.074,M2
P3,2,19,3.25,106900,24060,1603,699.1,63700,113.3,121,505,1.054,28.44,29.52,12.24,2.502,4.57,2.15,0.888,1.116,M2
P3,2,20,2.88,106600,24100,1610,703,65220,121.8,127,533,1.107,29.24,30.68,12.5,2.48,4.85,2.23,0.824,1.134,M2
P3,3,1,3.18,105710,24360,1638,683.1,65630,120,127.1,531,1.092,29.4,29.88,12.54,2.445,4.61,2.25,0.784,1.04,M2
P3,3,2,4.11,106020,24360,1629.6,684.5,66130,122.1,129,544,1.096,29.59,29.32,12.29,2.48,4.6,2.17,0.862,1.068,M2
P3,3,3,3.66,106340,24390,1639,691.3,65750,118.5,126.9,528,1.003,29.51,29.92,12.67,2.587,4.59,2.19,0.753,1.031,M2
P3,3,4,3.08,105940,24240,1621,692.3,65690,117.1,127.1,534,1.12,29.38,29.5,12.95,2.463,4.63,2.24,0.809,1.075,M2
P3,3,5,3.05,105790,24330,1629,695.7,65690,119.5,126.4,523,0.994,29.33,29.08,12.51,2.487,4.63,2.14,0.82,1.02,M2
P3,4,1,3.17,105200,23940,1633,696.3,67490,129.9,133.9,544,1.079,29.88,30.18,12.43,2.61,4.56,2.11,0.834,1.042,M2
P3,4,2,3.31,106480,24100,1634,689.7,66100,123.1,129,536,1.12,29.54,29.46,12.31,2.527,4.64,2.25,0.855,1.031,M2
P3,4,3,3.4,106500,24320,1638,697.5,65350,120.1,126,520,1.077,29.17,28.79,12.01,2.562,4.62,2.14,0.822,1.101,M2
P3,4,4,3.54,105680,24020,1629,696.5,66180,118.2,127.3,530,1.035,29.33,31.87,12.44,2.46,4.63,2.26,0.826,1.035,M2
P3,4,5,2.59,106680,24290,1643,695,66060,119.8,127.5,531,1.1,29.53,32.19,12.88,2.505,4.67,2.14,0.877,1.063,M2
P3,5,1,2.73,106450,24350,1663,695.1,66140,117.3,126.3,517,1.083,29.44,31.55,12.49,2.565,4.68,2.34,0.853,1.091,M2
P3,5,2,2.72,105340,23830,1619,695.4,67270,128.9,133.6,554,1.107,29.62,31.86,12.15,2.5,4.56,2.29,0.788,1.022,M2
